Repository: brattri3/nanophysics-course

# Физические основы нанотехнологий (Nanophysics Course)

**Университетский курс дисциплины «Физические основы нанотехнологий»**  
* Санкт-Петербургский государственный университет аэрокосмического приборостроения (ГУАП)
* Институт фундаментальной подготовки и технологических инноваций (ФПТИ), Кафедра №3 (Физика)
* Направления подготовки: **03.03.01 «Прикладные математика и физика»**, **28.03.01 «Нанотехнологии и микросистемная техника»**
* Трудоемкость: **7 ЗЕ (252 академических часа)** • Семестры 4 и 5

---

## 📂 Структура репозитория

```text
├── .agents/
│   └── skills/
│       └── scientific-presentation-creator/   # Проектный скилл создания презентаций (MCP PowerPoint + python-pptx)
├── course_materials/                          # Учебно-методическая база курса
│   ├── rpd.md                                 # Полная оцифрованная РПД (252 ч, 7 ЗЕ)
│   ├── RPD_summary.md                         # Краткая выжимка часов и тем
│   ├── literature/                            # Литература и указатели
│   │   └── literature_index.md                # Предметно-тематический указатель (Кузнецов, Сумм, Поленов)
│   └── semester_4/                            # Материалы 4-го семестра
│       ├── calendar_thematic_plan.md          # Календарный план 26 аудиторных занятий
│       ├── lectures/                          # Планы, конспекты, речи лектора и презентации (.pptx)
│       │   ├── lecture_01_notes.md            # Полный конспект Лекции №1
│       │   ├── lecture_02_thermodynamics.pptx # Презентация Лекции №2 (Термодинамика нанофаз)
│       │   ├── lecture_03_plan.md             # Послайдовый план и матрица навыков Лекции №3
│       │   ├── lecture_03_speech.md           # Полная живая речь лектора к Лекции №3 (90 мин)
│       │   └── lecture_03_colloids.pptx       # Презентация Лекции №3 (Коллоидные системы, ДЭС, ДЛФО)
│       └── manuals/                           # Учебное пособие (методичка в LaTeX/PDF)
│           ├── chapter_02_thermodynamics.tex  # Исходник Главы 2 (LaTeX)
│           ├── chapter_02_thermodynamics.pdf  # Скомпилированная Глава 2 (25 стр.)
│           └── chapter_03_colloids_blueprint.md # Архитектура и план Главы 3
├── scripts/
│   └── presentation_generator/                # Python-генераторы графиков (300 DPI) и слайдов (.pptx)
├── pyproject.toml                             # Конфигурация проекта, Python-зависимости и метаданные MCP/ПО
└── requirements.txt                           # Список Python-библиотек
```

---

## 🛠 Системные требования, внешние программы и MCP-зависимости

Для автоматизированной сборки и интерактивного редактирования материалов курса используются следующие компоненты (зафиксированные в [`pyproject.toml`](file:///c:/Users/ps656/OneDrive/Документы/nanophysics-course/pyproject.toml) и скилле [`SKILL.md`](file:///c:/Users/ps656/OneDrive/Документы/nanophysics-course/.agents/skills/scientific-presentation-creator/SKILL.md)):

### 1. Обязательные настольные программы (OS & Desktop Apps)
1. **ОС Windows 10/11** — требуется для работы COM-интерфейса `PowerPoint.Application` (`pywin32`) и MCP-сервера `powerpoint`.
2. **Microsoft PowerPoint (Desktop / Office 365 / 2019+)** — используется как для интерактивного управления презентацией на экране через MCP, так и для пакетного рендера PNG-превью слайдов.
3. **Дистрибутив LaTeX (MiKTeX или TeX Live)** с компилятором `pdflatex` и пакетами `babel-russian`, `tikz`, `pgfplots`, `tcolorbox`, `amsmath` — для сборки глав учебного пособия (`.tex` $\to$ `.pdf`).
4. **Пакетный менеджер `uv`** — для быстрого запуска Python-скриптов и управления виртуальным окружением.

### 2. Подключенные MCP-серверы (MCP Servers в Antigravity)
* **`powerpoint`** *(обязателен для интерактивного режима презентаций)* — управление живым окном Microsoft PowerPoint из чата:
  * Инструменты: `manage_presentation`, `add_slide_with_layout`, `populate_placeholder`, `manage_slide`, `switch_slide`, `slide_snapshot`, `add_speaker_notes`, `list_templates`, `analyze_template`, `add_animation`, `evaluate`.
* **`science_biomolecular_structure_viewer_mcp`** *(опционально)* — интерактивный 3D-просмотрщик кристаллических и молекулярных структур (`.cif`, `.pdb`) в боковой панели (`sidecar://`).

## 🚀 Быстрый старт и команды сборки

```powershell

# 1. Синхронизация Python-окружения через uv (автоматически читает pyproject.toml)
uv sync

# 2. Генерация графиков и сборка презентации Лекции 3 (.pptx)
uv run python scripts/presentation_generator/generate_lecture_03_figures.py
uv run python scripts/presentation_generator/build_lecture_03_colloids.py

# 3. Экспорт всех слайдов презентации в PNG-превью через движок PowerPoint
uv run python .agents/skills/scientific-presentation-creator/scripts/export_slide_previews.py `
  course_materials/semester_4/lectures/lecture_03_colloids.pptx `
  course_materials/semester_4/lectures/previews_l03

File: course_materials/semester_4/labs/lab_01_silver_nanoparticles.md
# ЛАБОРАТОРНАЯ РАБОТА №1: Получение наночастиц серебра методом химического восстановления и исследование их оптических свойств

**Курс:** Физические основы нанотехнологий (ГУАП, Кафедра №3)  
**Направление:** 03.03.01 «Прикладные математика и физика»  
**Профиль:** «Прикладная физика и информационные технологии в наноиндустрии»  
**Семестр:** 4 (Осень 2026) | **Объем:** 4 академических часа (2 занятия: 02.09 и 09.09.2026)  
**Аудитория:** 31-04а (Гастелло 15) | **Группа:** м431к  
**Преподаватель:** Попов Д.А.  
**Основная литература:**
* Кузнецов Н.Т. и др. «Основы нанотехнологии» (Гл. 3 §3.2–§3.3, стр. 89–104; Гл. 6 §6.1, стр. 185–196)
* Сумм Б.Д. «Основы коллоидной химии» (Часть 2, Гл. 4 «Устойчивость золей», стр. 83–95)
* Поленов Ю.В. «Физико-химические основы нанотехнологий» (Гл. 3 §3.2, стр. 55–68)

---

## 🎯 1. Цель работы и формируемые компетенции

### 1.1. Цель работы
1. Освоить методику «мокрого» химического синтеза золя наночастиц серебра ($\text{Ag}$) методом восстановления нитрата серебра ($\text{AgNO}_3$) боргидридом натрия ($\text{NaBH}_4$).
2. Исследовать влияние концентрации поверхностно-активного стабилизатора — поливинилпирролидона (ПВП) и цитрата натрия — на агрегативную устойчивость золя и кинетику роста наночастиц.
3. Экспериментально измерить спектры оптического поглощения (экстинкции) полученных коллоидных растворов на двухлучевом спектрофотометре СФ-56 в диапазоне длин волн $\lambda = 300\text{--}700\text{ нм}$.
4. Рассчитать средний размер наночастиц серебра по положению пика локализованного поверхностного плазмонного резонанса (LSPR) и оценить полидисперсность по полуширине полосы поглощения ($\text{FWHM}$).

### 1.2. Формируемые компетенции
* **ОПК-5:** Способность применять современную исследовательскую аппаратуру (спектрофотометры, аналитические микродозаторы, магнитные мешалки) для изучения физико-химических свойств наноматериалов.
* **ОПК-6:** Умение обрабатывать массивы спектроскопических данных, проводить численное дифференцирование и аппроксимацию спектров гауссовыми/лоренцевыми контурами.
* **ПК-3:** Способность анализировать технологические регламенты синтеза металлических наноструктур для приборных применений (плазмоника, биосенсоры, печатная наноэлектроника).

---

## 🔬 2. Теоретическое введение

### 2.1. Химический механизм восстановления серебра
Синтез наночастиц серебра методом химического восстановления из жидкой фазы относится к технологиям **«снизу-вверх»** (*Bottom-Up*).

В качестве источника ионов серебра используется нитрат серебра $\text{AgNO}_3$, а в качестве сильного восстановителя — тетрагидридоборат (боргидрид) натрия $\text{NaBH}_4$.
Суммарная окислительно-восстановительная реакция протекает по схеме:
$$\text{AgNO}_3 + \text{NaBH}_4 + 3\text{H}_2\text{O} \longrightarrow \text{Ag}^0\downarrow + \text{H}_3\text{BO}_3 + \text{NaNO}_3 + \frac{7}{2}\text{H}_2\uparrow$$
Ионная форма уравнения:
$$\text{Ag}^+ + \text{BH}_4^- + 3\text{H}_2\text{O} \longrightarrow \text{Ag}^0 + \text{B(OH)}_3 + 2\text{H}^+ + 3.5\text{H}_2\uparrow$$

**Стадии формирования наночастиц:**
1. **Сверхбыстрое восстановление (миллисекунды):** образование свободных атомов $\text{Ag}^0$ с высокой степенью пересыщения раствора ($\Delta \mu \gg 0$).
2. **Гомогенная нуклеация:** формирование критических зародышей $\text{Ag}_m$ ($r^* \approx 0.5\text{--}1.0\text{ нм}$).
3. **Диффузионный рост:** присоединение свободных атомов к зародышам до истощения запаса прекурсора.
4. **Агрегация и коалесценция:** слипание мелких кластеров в более крупные агрегаты при отсутствии стабилизатора.

### 2.2. Роль стабилизаторов: электростатическая и стерическая защита
Незащищенные металлические наночастицы обладают колоссальной избыточной поверхностной энергией $\Delta G_{surf} = \sigma A$ и стремятся самопроизвольно коагулировать. Для предотвращения коагуляции применяют два механизма стабилизации:

1. **Электростатическая стабилизация (цитрат-ионы, избыток $\text{BH}_4^-$):**
   Адсорбция отрицательно заряженных ионов на поверхности серебра формирует двойной электрический слой (ДЭС). Возникает кулоновское отталкивание одноименно заряженных гранул (электростатический барьер отталкивания в теории ДЛФО).
2. **Стерическая (пространственная) стабилизация (ПВП — поливинилпирролидон):**
   Макромолекулы ПВП адсорбируются гидрофобными винильными цепочками на поверхности наночастицы серебра, а гидрофильные пирролидоновые кольца сольватируются водой, создавая мощный полимерный «ершик» толщиной $2\text{--}5\text{ нм}$, механически препятствующий сближению ядер.

### 2.3. Локализованный поверхностный плазмонный резонанс (LSPR)
В наночастицах благородных металлов ($\text{Ag, Au, Cu}$) свободные электроны проводимости под действием электрического поля световой волны $\vec{E}_0 e^{-i\omega t}$ смещаются относительно неподвижного остова положительных ионов решетки. Возникает коллективное когерентное колебание электронного газа — **локализованный плазмон**.

По теории Ми (в квазистатическом дипольном приближении $2r \ll \lambda$), сечение экстинкции $\sigma_{ext}$ сферической наночастицы в среде с диэлектрической проницаемостью $\varepsilon_m = n_m^2$:
$$\sigma_{ext}(\omega) = \frac{9\omega \varepsilon_m^{3/2} V}{c} \cdot \frac{\varepsilon_2(\omega)}{\left[ \varepsilon_1(\omega) + 2\varepsilon_m \right]^2 + \varepsilon_2^2(\omega)}$$
где:
* $\varepsilon(\omega) = \varepsilon_1(\omega) + i \varepsilon_2(\omega)$ — комплексная диэлектрическая проницаемость металла,
* $V = \frac{4}{3}\pi r^3$ — объем наночастицы,
* $c$ — скорость света в вакууме.

**Условие резонанса Фрёлиха:**
$$\varepsilon_1(\omega_{\text{LSPR}}) = - 2\varepsilon_m$$

* Для наночастиц серебра в воде ($n_m \approx 1.333, \varepsilon_m \approx 1.78$): резонанс наступает при длине волны $\lambda_{\text{LSPR}} \approx 395\text{--}415\text{ нм}$ (ярко-желтая окраска золя).
* При увеличении размера наночастиц ($r > 20\text{ нм}$) резонансный пик уширяется и смещается в длинноволновую (красную) область из-за запаздывания фазы поля и квадрупольных мод.
* При агрегации частиц в растворе возникает второй длинноволновый пик в области $600\text{--}700\text{ нм}$ (золь окрашивается в серый/фиолетовый цвет).

---

## 🧰 3. Реактивы, посуда и оборудование

| Наименование | Характеристика / Марка | Назначение |
| :--- | :--- | :--- |
| **Нитрат серебра $\text{AgNO}_3$** | ХЧ (х.ч.), водный раствор $1.0\text{ мМ}$ ($0.001\text{ М}$) | Прекурсор ионов $\text{Ag}^+$ |
| **Боргидрид натрия $\text{NaBH}_4$** | ЧДА, свежеприготовленный раствор $2.0\text{ мМ}$ ($0.002\text{ М}$), охлажденный до $0\text{--}4^\circ\text{C}$ | Сильный восстановитель |
| **Поливинилпирролидон (ПВП)** | ММ $M_w \approx 10\,000\text{--}40\,000\text{ г/моль}$, $1.0\text{ мас.\%}$ | Стерический стабилизатор |
| **Цитрат натрия трехзамещенный** | ЧДА, водный раствор $1.0\text{ мас.\%}$ | Электростатический стабилизатор |
| **Деионизованная вода** | Удельное сопротивление $\ge 18.2\text{ МОм}\cdot\text{см}$ | Растворитель |
| **Спектрофотометр СФ-56 / UV-Vis** | Двухлучевой, спектральный диапазон $190\text{--}1100\text{ нм}$, шаг $1\text{ нм}$ | Измерение оптической плотности $D(\lambda)$ |
| **Кварцевые кюветы** | Оптический путь $l = 10.0\text{ мм}$ (1 см) | Спектральные измерения |
| **Магнитная мешалка с охлаждением** | Скорость вращения $500\text{--}1000\text{ об/мин}$ | Гомогенизация раствора |
| **Автоматические дозаторы** | Переменный объем $10\text{--}100\text{ мкл}$, $100\text{--}1000\text{ мкл}$, $1\text{--}5\text{ мл}$ | Точное дозирование |

---

## ⚠️ 4. Правила техники безопасности

1. **Нитрат серебра $\text{AgNO}_3$:** является едким веществом и сильным окислителем. При попадании на кожу вызывает трудносмываемые черные пятна металлического серебра за счет фотовосстановления. Работать строго в нитриловых перчатках и защитных очках.
2. **Боргидрид натрия $\text{NaBH}_4$:** бурно реагирует с водой и кислотами с выделением легковоспламеняющегося водорода $\text{H}_2$. Раствор $\text{NaBH}_4$ необходимо готовить непосредственно перед началом синтеза в ледяной воде и не закрывать герметично колбу во избежание роста давления газа.
3. Отработанные растворы солей серебра сливать строго в специальную емкость «Слив растворов тяжелых металлов (Ag)», запрещается выливать в канализацию.

---

## 📝 5. Порядок выполнения работы (Двухстадийный регламент)

### Занятие 1 (02.09.2026): Синтез серии коллоидных золей серебра

#### Опыт 1. Базовый синтез монодисперсного золя серебра (без ПВП)
1. В стеклянный стаканчик объемом $50\text{ мл}$ поместить магнитный якорь и налить $30.0\text{ мл}$ предварительно охлажденного на ледяной бане раствора $\text{NaBH}_4$ ($2.0\text{ мМ}$).
2. Установить стаканчик на магнитную мешалку, включить интенсивное перемешивание ($800\text{ об/мин}$).
3. С помощью автоматического микродозатора по каплям со скоростью 1 капля в секунду ввести $10.0\text{ мл}$ раствора $\text{AgNO}_3$ ($1.0\text{ мМ}$).
4. Наблюдать изменение окраски: бесцветный $\to$ светло-желтый $\to$ прозрачный ярко-желтый золь.
5. После добавления всего объема $\text{AgNO}_3$ перемешивать раствор еще 3 минуты для завершения дегазации водорода, после чего выключить мешалку.

#### Опыт 2. Синтез золя с добавлением стерического стабилизатора ПВП
1. Приготовить аналогичную пробу, но перед введением $\text{AgNO}_3$ добавить в раствор восстановителя $1.0\text{ мл}$ раствора ПВП ($1\%$).
2. Провести восстановление по п. 1–5.
3. Отметить изменение оттенка желтого цвета и стабильности золя.

#### Опыт 3. Исследование коагуляции золя под действием электролита
1. Отобрать в 2 пробирки по $5\text{ мл}$ полученного золя из Опыта 1 (без ПВП) и Опыта 2 (с ПВП).
2. В каждую пробирку добавить по $0.5\text{ мл}$ раствора хлорида натрия $\text{NaCl}$ ($1.0\text{ М}$).
3. Наблюдать за изменением цвета: нестабилизированный золь мгновенно меняет цвет на серый/фиолетовый и мутнеет (коагуляция), в то время как стабилизированный ПВП золь сохраняет желтый цвет и прозрачность.

---

### Занятие 2 (09.09.2026): Спектрофотометрические измерения и обработка данных

#### Этап 1. Калибровка спектрофотометра и снятие фонового спектра
1. Включить спектрофотометр СФ-56 за 20 минут до начала измерений для прогрева дейтериевой и галогенной ламп.
2. В обе кюветы (сравнения и рабочую) налить деионизованную воду. Установить кюветы в кюветное отделение.
3. Запустить процедуру автокалибровки базовой линии $D_0(\lambda) = 0$ в спектральном диапазоне $300\text{--}700\text{ нм}$ с шагом $\Delta \lambda = 1\text{ нм}$.

#### Этап 2. Измерение спектров поглощения образцов
1. Тщательно промыть рабочую кварцевую кювету исследуемым раствором.
2. Налить в кювету $2.5\text{ мл}$ золя серебра (Опыт 1, Опыт 2, Опыт 3). При высокой оптической плотности ($D > 1.5$) разбавить пробу деионизованной водой в 2–4 раза, зафиксировав коэффициент разбавления $k_{dil}$.
3. Снять спектры оптической плотности $D(\lambda)$ для всех образцов.
4. Экспортировать спектральные массивы в формате `.csv` (длина волны $\lambda$, нм vs оптическая плотность $D$, отн. ед.).

---

## 📊 6. Обработка результатов и математический аппарат

### 6.1. Определение характеристик плазмонного пика
1. Построить в графическом редакторе (OriginLab / Python / Excel) спектры поглощения $D(\lambda)$.
2. Определить длину волны максимума плазмонного поглощения $\lambda_{\text{max}}$ с точностью до $0.5\text{ нм}$.
3. Определить максимальную оптическую плотность $D_{\text{max}}$.
4. Найти полную ширину полосы поглощения на половине высоты ($\text{FWHM} = \Delta \lambda_{1/2}$, нм):
   $$\text{FWHM} = \lambda_{\text{right}} - \lambda_{\text{left}} \quad \text{при } D = \frac{D_{\text{max}}}{2}$$

### 6.2. Расчет среднего диаметра наночастиц
Для наночастиц серебра сферической формы размером $d = 5\text{--}40\text{ нм}$ в водной среде эмпирическая калибровочная формула связывает положение плазмонного пика $\lambda_{\text{max}}$ и диаметр частицы $d$:
$$d = d_0 + A \cdot \exp\left( \frac{\lambda_{\text{max}} - \lambda_0}{B} \right)$$
Или по формуле Хендрикса–Эл-Сайеда для малых наночастиц:
$$d \approx 2 \cdot \left( \frac{\lambda_{\text{max}} - 390}{0.85} \right) \quad \text{[нм]}$$
*(Точные параметры подставляются из методических таблиц лабораторного практикума)*.

### 6.3. Оценка монодисперсности золя
* Если $\text{FWHM} \le 50\text{--}60\text{ нм}$ — золь является высокомонодисперсным (разброс по размерам $\le 10\%$).
* Если $\text{FWHM} > 90\text{ нм}$ или наблюдается асимметричный длинноволновый «хвост» — в системе присутствует фракция агрегатов и несферических наночастиц.

---

## 📋 7. Форма отчетности и таблицы результатов

### Таблица 1. Параметры синтеза и оптические характеристики золей серебра
| № пробы | Состав стабилизатора | Цвет золя | $\lambda_{\text{max}}$, нм | $D_{\text{max}}$, отн. ед. | $\text{FWHM}$, нм | Рассчитанный диаметр $d$, нм |
| :---: | :--- | :--- | :---: | :---: | :---: | :---: |
| **Образец 1** | Без стабилизатора (исходный) | Ярко-желтый | | | | |
| **Образец 2** | ПВП ($1\%$) | Желто-оранжевый | | | | |
| **Образец 3** | Образец 1 + $\text{NaCl}$ ($1\text{ М}$) | Серо-фиолетовый | | | | |
| **Образец 4** | Образец 2 + $\text{NaCl}$ ($1\text{ М}$) | Желтый | | | | |

---

## ❓ 8. Контрольные вопросы для защиты отчета

1. Напишите уравнение окислительно-восстановительной реакции получения серебра из $\text{AgNO}_3$ и $\text{NaBH}_4$. Почему боргидрид натрия берут в избытке и охлаждают?
2. Что такое локализованный поверхностный плазмонный резонанс (LSPR)? Каково условие возникновения резонанса Фрёлиха?
3. Почему при уменьшении размера наночастиц серебра менее $5\text{ нм}$ полоса плазмонного поглощения не сужается, а начинает уширяться? (Подсказка: рассеяние электронов на границе частицы).
4. Объясните различия между электростатическим и стерическим механизмами стабилизации коллоидных наносистем. Почему золь с ПВП устойчив к добавлению $\text{NaCl}$?
5. Как по спектру поглощения определить, произошла ли агрегация наночастиц в растворе?

File: course_materials/semester_4/labs/lab_02_gold_nanoparticles.md
# ЛАБОРАТОРНАЯ РАБОТА №2: Синтез и исследование оптических свойств коллоидных растворов наночастиц золота методом Туркевича–Френса

**Курс:** Физические основы нанотехнологий (ГУАП, Кафедра №3)  
**Направление:** 03.03.01 «Прикладные математика и физика»  
**Профиль:** «Прикладная физика и информационные технологии в наноиндустрии»  
**Семестр:** 4 (Осень 2026) | **Объем:** 4 академических часа (2 занятия: 16.09 и 23.09.2026)  
**Аудитория:** 31-04а (Гастелло 15) | **Группа:** м431к  
**Преподаватель:** Попов Д.А.  
**Основная литература:**
* Кузнецов Н.Т. и др. «Основы нанотехнологии» (Гл. 3 §3.3 «Синтез наночастиц золота», стр. 95–104; Гл. 6 §6.1–§6.2 «Плазмоника наночастиц», стр. 185–205)
* Поленов Ю.В. «Физико-химические основы нанотехнологий» (Гл. 3 §3.3, стр. 62–74)
* Сумм Б.Д. «Основы коллоидной химии» (Часть 2: Гл. 3 «ДЭС», стр. 55–75; Гл. 4 «Устойчивость золей», стр. 83–98)

---

## 🎯 1. Цель работы и формируемые компетенции

### 1.1. Цель работы
1. Освоить классический метод цитратного высокотемпературного жидкофазного синтеза монодисперсных наночастиц золота (метод Туркевича–Френса).
2. Изучить кинетические стадии нуклеации и диффузионного роста нанокластеров золота по спектральному и визуальному изменению окраски реакционной смеси (от бесцветного к рубиново-красному).
3. Экспериментально исследовать спектры оптического поглощения и экстинкции золей золота на спектрофотометре СФ-56 в диапазоне длин волн $\lambda = 400\text{--}800\text{ нм}$.
4. Рассчитать средний размер наночастиц по длине волны максимума плазмонного пика $\lambda_{\text{LSPR}}$ и оценить монодисперсность коллоидного золя по полуширине полосы поглощения ($\text{FWHM}$).
5. Исследовать влияние электролитов ($\text{NaCl}$) на агрегацию наночастиц золота и спектральный сдвиг плазмонного резонанса.

### 1.2. Формируемые компетенции
* **ОПК-5:** Способность выполнять синтез металлических наноструктур с использованием термостатируемых магнитных мешалок и спектральной аппаратуры.
* **ОПК-6:** Умение производить математическую обработку оптических спектров поглощения, определять плазмонный пик, полуширину полосы и сопоставлять данные с теорией Ми.
* **ПК-3:** Оценка технологических режимов коллоидного синтеза нанозолота для фотоники, биосенсорики и фототермической терапии.

---

## 🔬 2. Теоретическое введение

### 2.1. Химический механизм синтеза Туркевича–Френса
Метод разработан Дж. Туркевичем (1951 г.) и усовершенствован Г. Френсом (1973 г.). Метод основан на восстановлении золотохлористоводородной кислоты ($\text{HAuCl}_4$) тринатрийцитратом ($\text{Na}_3\text{C}_6\text{H}_5\text{O}_7$) в кипящем водном растворе.

Суммарная окислительно-восстановительная реакция:
$$2\text{HAuCl}_4 + 3\text{Na}_3\text{C}_6\text{H}_5\text{O}_7 \longrightarrow 2\text{Au}^0\downarrow + 3\text{CO}_2\uparrow + 3\text{Na}_2\text{C}_5\text{H}_4\text{O}_5 + 3\text{NaCl} + 5\text{HCl}$$
(где $\text{Na}_2\text{C}_5\text{H}_4\text{O}_5$ — ацетондикарбоксилат натрия, промежуточный продукт окисления цитрата).

**Двойная функция цитрата натрия:**
1. **Восстановитель:** при температуре $T \approx 100^\circ\text{C}$ мягко восстанавливает ионы $\text{Au}^{3+}$ до нейтральных атомов $\text{Au}^0$.
2. **Электростатический стабилизатор:** избыточные цитрат-анионы $\text{C}_6\text{H}_5\text{O}_7^{3-}$ прочно хемосорбируются на поверхности наночастиц золота, придавая им отрицательный заряд поверхности ($\psi_0 \approx -40\text{--}-60\text{ мВ}$) и обеспечивая высокий $\zeta$-потенциал для предотвращения коагуляции.

### 2.2. Кинетические стадии реакции и цветовые переходы
При синтезе наблюдается характерная динамика оптического спектра и цвета:
1. **$0\text{--}30\text{ с}$ (Индукционный период):** раствор слабо-желтый (исходные комплексы $[\text{AuCl}_4]^-$).
2. **$30\text{--}90\text{ с}$ (Нуклеация):** быстрое обесцвечивание $\to$ появление темно-серого / сине-фиолетового оттенка (образование первичных полимерных кластеров и субмикронных цепочек $\text{Au}_n$).
3. **$90\text{--}180\text{ с}$ (Диффузионный рост и сфероидизация):** переход в фиолетовый $\to$ насыщенный **рубиново-красный цвет** (формирование монодисперсных сфер $\text{Au}$ диаметром $d \approx 12\text{--}18\text{ нм}$).
4. **$3\text{--}10\text{ мин}$:** стабилизация оптической плотности и завершение роста.

### 2.3. Плазмонный резонанс наночастиц золота (Теория Ми)
Для сферических наночастиц золота диаметром $d \ll \lambda$ сечение экстинкции в квазистатическом приближении:
$$\sigma_{ext}(\lambda) = \frac{24\pi^2 r^3 \varepsilon_m^{3/2}}{\lambda} \cdot \frac{\varepsilon_2(\lambda)}{[\varepsilon_1(\lambda) + 2\varepsilon_m]^2 + \varepsilon_2^2(\lambda)}$$
Условие резонанса Фрёлиха ($\varepsilon_1(\lambda) = -2\varepsilon_m$) для золота в воде ($n_m = 1.333, \varepsilon_m = 1.78$) выполняется в зеленой области спектра:
$$\lambda_{\text{LSPR}} \approx 520\text{--}535\text{ нм}$$
Поскольку зеленая часть спектра интенсивно поглощается, проходящий свет обогащен красными длинами волн, что обуславливает классический **рубиновый цвет золя золота**.

**Влияние размера и агрегации:**
* При увеличении диаметра наночастиц от 10 до 50 нм пик смещается от 518 к 535 нм.
* При агрегации частиц (например, при добавлении соли $\text{NaCl}$) за счет плазмонного взаимодействия сближенных сфер пик поглощения расщепляется: возникает провал на 520 нм и формируется мощная широкая полоса в области $650\text{--}750\text{ нм}$ (раствор синеет/фиолетовеет).

---

## 🧰 3. Реактивы, посуда и приборы

| Наименование | Марка / Спецификация | Назначение |
| :--- | :--- | :--- |
| **Золотохлористоводородная кислота $\text{HAuCl}_4 \cdot 3\text{H}_2\text{O}$** | ХЧ (х.ч.), водный раствор $1.0\text{ мМ}$ ($0.0394\text{ мас.\% Au}$) | Прекурсор золота $\text{Au}^{3+}$ |
| **Тринатрий цитрат $\text{Na}_3\text{C}_6\text{H}_5\text{O}_7 \cdot 2\text{H}_2\text{O}$** | ЧДА, свежий раствор $1.0\text{ мас.\%}$ ($34\text{ мМ}$) | Восстановитель и стабилизатор |
| **Хлорид натрия $\text{NaCl}$** | ХЧ, водный раствор $1.0\text{ М}$ | Коагулянт для проверки устойчивости |
| **Деионизованная вода** | Удельное сопротивление $\ge 18.2\text{ МОм}\cdot\text{см}$ | Растворитель |
| **Плитка нагревательная с магнитной мешалкой** | Цифровой термостат до $150^\circ\text{C}$, скорость до $1200\text{ об/мин}$ | Кипячение и перемешивание |
| **Спектрофотометр СФ-56** | Спектральный диапазон $190\text{--}1100\text{ нм}$ | Измерение оптических спектров |
| **Колбы конические термостойкие** | Объем $100\text{ мл}$ (стекло Pyrex/Simax) | Реакторы синтеза |
| **Обратный шариковый холодильник (или часовое стекло)** | Термостойкое стекло | Предотвращение выкипания |

---

## ⚠️ 4. Техника безопасности и особенности эксперимента

1. **Золотохлористоводородная кислота $\text{HAuCl}_4$:** сильный окислитель, окрашивает кожу в стойкий фиолетовый цвет (фотовосстановление нанозолота в эпидермисе). Работать строго в нитриловых перчатках!
2. **Чистота химической посуды:** даже следы органических примесей на стенках колбы вызывают неконтролируемое гетерогенное зародышеобразование и приводят к получению неоднородных (синих/серых) золей. Перед синтезом колбы промывают смесью «царской водки» ($\text{HCl} : \text{HNO}_3 = 3:1$), обильно промывают деионизованной водой и сушат.
3. **Термическая безопасность:** синтез проводится при температуре кипения ($100^\circ\text{C}$). Снимать колбу с плитки только термозащитными перчатками или специальным зажимом.

---

## 📝 5. Порядок выполнения работы (Двухстадийный регламент)

### Занятие 1 (16.09.2026): Синтез золей наночастиц золота

#### Опыт 1. Синтез стандартного рубинового золя золота ($d \approx 15\text{ нм}$)
1. В термостойкую коническую колбу объемом $100\text{ мл}$ налить $45.0\text{ мл}$ деионизованной воды и $5.0\text{ мл}$ раствора $\text{HAuCl}_4$ ($1.0\text{ мМ}$).
2. Поместить в колбу фторопластовый магнитный якорь, накрыть горлышко колбы часовым стеклом для уменьшения испарения.
3. Установить колбу на нагревательную магнитную мешалку, включить перемешивание ($600\text{ об/мин}$) и нагрев до интенсивного кипения раствора.
4. После закипания раствора быстро одним движением с помощью автоматического дозатора ввести $1.5\text{ мл}$ раствора цитрата натрия ($1\%$).
5. Включить секундомер и визуально фиксировать изменение цвета раствора:
   * Время обесцвечивания: $\tau_1 = \dots$ с.
   * Время появления сине-фиолетового цвета: $\tau_2 = \dots$ с.
   * Время перехода в ярко-рубиновый цвет: $\tau_3 = \dots$ с.
6. Кипятить раствор при постоянном перемешивании еще 10 минут, после чего выключить нагрев, снять часовое стекло и охладить колбу до комнатной температуры при продолжающемся перемешивании.

#### Опыт 2. Влияние концентрации цитрата на размер частиц
1. Повторить синтез по п. 1–6, но ввести уменьшенный объем цитрата натрия: $0.6\text{ мл}$ раствора ($1\%$).
2. Отметить изменение кинетики синтеза и итоговый оттенок золя (смещение цвета в сторону фиолетово-пурпурного за счет формирования более крупных наночастиц $d \sim 30\text{--}40\text{ нм}$).

---

### Занятие 2 (23.09.2026): Спектрофотометрические исследования и коагуляция

#### Этап 1. Спектрофотометрия золей золота
1. Включить спектрофотометр СФ-56, провести калибровку базовой линии с кварцевыми кюветами ($l = 10\text{ мм}$) по деионизованной воде в диапазоне $\lambda = 400\text{--}800\text{ нм}$ с шагом $\Delta \lambda = 1\text{ нм}$.
2. Заполнить рабочую кювету полученным золем золота из Опыта 1 (при необходимости разбавить водой в 2 раза).
3. Измерить спектр поглощения $D(\lambda)$ Образца 1 (стандартный золь) и Образца 2 (золь с малым цитратом).

#### Этап 2. Исследование коагуляции электролитом $\text{NaCl}$
1. В кювету с рубиновым золем золота ($2.5\text{ мл}$) ввести $0.1\text{ мл}$ раствора $\text{NaCl}$ ($1.0\text{ М}$).
2. Перемешать пробу наконечником дозатора и сразу снять спектр поглощения через 1 мин, 5 мин и 15 мин после добавления соли.
3. Зафиксировать падение интенсивности плазмонного пика на $\lambda \approx 520\text{ нм}$ и рост длинноволнового «плеча» на $\lambda \approx 650\text{--}750\text{ нм}$ (агрегационный плазмонный пик).

---

## 📊 6. Математическая обработка и расчет параметров

### 6.1. Определение характеристик плазмонного пика
1. По спектральным данным найти длину волны максимума плазмонного резонанса $\lambda_{\max}$ (нм) и максимальную оптическую плотность $D_{\max}$.
2. Рассчитать ширину полосы на полувысоте $\text{FWHM} = \Delta \lambda_{1/2}$ (нм).

### 6.2. Расчет среднего диаметра наночастиц золота
По параметрической модели Хайссинга–Эл-Сайеда для наносфер золота диаметром $d = 5\text{--}60\text{ нм}$:
$$d = \exp\left( B_1 \cdot \frac{\lambda_{\max}}{\lambda_0} - B_2 \right) \quad \text{[нм]}$$
Или по упрощенной калибровочной зависимости:
$$d \approx \frac{\lambda_{\max} - 515.5}{0.48} \quad \text{[нм]}$$

### 6.3. Расчет молярного коэффициента экстинкции и концентрации частиц
По закону Бугера–Ламберта–Бера: $D_{\max} = \varepsilon_{np} \cdot C_{np} \cdot l$.
Для наносфер золота $d \approx 15\text{ нм}$ молярный коэффициент экстинкции $\varepsilon_{np} \approx 3.6 \cdot 10^8\text{ л}/(\text{моль}\cdot\text{см})$.
Рассчитать молярную концентрацию наночастиц $C_{np}$ (нмоль/л) и общее число наночастиц в 1 мл раствора.

---

## 📋 7. Таблицы результатов и формы отчета

### Таблица 1. Кинетические и спектральные параметры синтеза нанозолота
| Образец | Объем цитрата, мл | Время перехода в рубиновый цвет, с | $\lambda_{\max}$, нм | $D_{\max}$, отн. ед. | $\text{FWHM}$, нм | Рассчитанный диаметр $d$, нм |
| :---: | :---: | :---: | :---: | :---: | :---: | :---: |
| **Образец 1 (1.5 мл)** | 1.5 | | | | | |
| **Образец 2 (0.6 мл)** | 0.6 | | | | | |
| **Образец 1 + NaCl (1 мин)** | — | — | | | | |
| **Образец 1 + NaCl (15 мин)** | — | — | | | | |

---

## ❓ 8. Контрольные вопросы для защиты отчета

1. В чем заключается метод Туркевича–Френса? Какую двойную роль выполняет цитрат натрия в реакции?
2. Почему раствор при синтезе сначала темнеет до сине-фиолетового цвета, а затем переходит в ярко-рубиновый?
3. Какова физическая природа локализованного плазмонного резонанса в наночастицах золота? Почему золь имеет красный цвет, а не желтый, как металлическое золото?
4. Как и почему изменяется спектр поглощения золя нанозолота при добавлении раствора $\text{NaCl}$? Объясните явление с точки зрения теории ДЛФО.
5. Как соотношение концентраций цитрата натрия и золотохлористоводородной кислоты $[\text{Cit}]/[\text{Au}]$ влияет на средний диаметр образующихся наночастиц?
